Repository: athenacapitao/membriko

File: src/content/applications/civil/expansion-joints/content-pt.md (part 1 of 2)
# Impermeabilização de Juntas de Dilatação com Membrana EPDM

## O Ponto Mais Vulnerável de Qualquer Estrutura

Existe um paradoxo silencioso na engenharia de construção portuguesa: as juntas de dilatação foram projectadas para proteger a estrutura — e são, frequentemente, o ponto por onde a água entra. Uma junta de dilatação é um engenho intencional de separação estrutural. Permite que edifícios, pontes, coberturas e pavimentos se movam — dilatando com o calor, contraindo com o frio, respondendo a sismos, adaptando-se ao assentamento do solo — sem acumular tensões que partiriam o betão, fissurariam as alvenarias ou deformariam os aços.

Mas uma junta aberta é uma junta que deixa passar a água. E a maior parte dos sistemas de selagem instalados em Portugal — vedantes de polissulfureto, perfis de PVC, chapas metálicas — não foram concebidos para acompanhar o movimento durante décadas. Foram concebidos para vedar durante alguns anos, endurecendo depois, fissurandose, debonding-se ou corroendo-se à medida que o movimento repetido os vai destruindo.

A Membriko trabalha com membrana EPDM porque é o único material que combina as três propriedades fundamentais que uma junta de dilatação verdadeiramente exige: movimento ilimitadamente reversível, resistência química intrínseca, e vida útil que se mede em décadas — não em anos. A nossa base em Pombal, no centro de Portugal, permite-nos servir todo o território continental, desde as juntas de dilatação de edifícios na Área Metropolitana de Lisboa até às juntas de pontes nos vales do interior transmontano.

Este documento apresenta a engenharia das juntas de dilatação, os dados que sustentam a escolha do EPDM, as técnicas de instalação que a Membriko aplica, e as questões específicas do clima português que tornam a selecção do material mais crítica aqui do que em qualquer outra parte da Europa.

---

## A Ciência do Movimento: Porque Existem as Juntas de Dilatação

Para compreender porque a selagem de juntas de dilatação é tão exigente, é necessário primeiro compreender a magnitude do movimento que elas devem acomodar. O movimento não é teórico — é físico, mensurável e inevitável.

### Dilatação e Contração Térmica

O betão armado tem um coeficiente de dilatação térmica linear de aproximadamente 10 × 10⁻⁶ por grau Celsius. Em termos práticos, uma laje de betão de 30 metros de comprimento, exposta a uma gama de temperatura efectiva de 75°C — valores completamente realistas em Portugal, como veremos na secção sobre dados climáticos — move-se 22,5 milímetros ao longo do seu comprimento total.

Esses 22,5 milímetros não são uma anomalia. São a resposta física normal do material a um ciclo térmico normal. Sem juntas de dilatação, estas tensões acumulam-se nas zonas de menor resistência da estrutura — não nas zonas onde seria conveniente que acumulassem, mas onde a construção é menos perfeita, onde existe uma junta de betonagem, onde um vão de janela cria uma descontinuidade. A estrutura fissurase quando e onde a tensão excede a resistência à tracção do betão. Com juntas de dilatação correctamente espaçadas e correctamente seladas, o movimento é acomodado de forma controlada, sem danos.

A selagem da junta deve acompanhar este movimento — abrindo quando a junta dilata (temperatura baixa, contração estrutural) e comprimindo quando a junta fecha (temperatura alta, expansão estrutural) — indefinidamente, durante décadas, sem perder a capacidade de vedação. Este é o requisito fundamental. Qualquer vedante que se torne rígido com o tempo, que perca a adesão com o substrato, ou que fracture sob tensão cíclica, irá falhar. É apenas uma questão de tempo.

### Deslocamento Sísmico

Portugal tem um dos maiores hazards sísmicos da Europa Ocidental. A Área Metropolitana de Lisboa, o Vale do Baixo Tejo e o Algarve estão em zonas de aceleração sísmica de referência que exigem que os edifícios sejam projectados para acomodar deslocamentos relativos significativos entre elementos estruturais adjacentes. O Eurocódigo 8, na sua Anexo Nacional portuguesa (NP EN 1998-1), define as acelerações de projecto para cada zona do território.

Para um edifício com junta sísmica na Zona 1.3 de Lisboa, o deslocamento relativo entre as duas partes do edifício durante um sismo de projecto pode atingir 30 a 50 milímetros, combinando movimento de abertura (tensão) e de corte (translação paralela à junta), simultaneamente. A selagem desta junta deve acomodar este deslocamento — sob carga dinâmica, em condições de emergência — sem rasgarse nem bloquear o movimento estrutural que está a proteger o edifício do colapso.

Os vedantes rígidos ou semi-rígidos são inadequados para juntas sísmicas. Não porque se oponham ao movimento — raramente têm resistência suficiente para isso — mas porque fracturam durante o sismo e ficam com a junta permanentemente aberta depois do evento. O EPDM, pelo contrário, acomoda o deslocamento sísmico e regressa à sua dimensão nominal depois do sismo, mantendo a vedação funcional.

### Assentamento Diferencial e Fluência do Betão

As grandes estruturas — blocos de habitação com fundações extensas, pontes de vão longo, pavilhões industriais com terreno de fundação variável — estão sujeitas a assentamentos diferenciais à medida que o solo consolida sob a carga permanente da estrutura. Este assentamento é lento, progressivo, e pode continuar durante anos ou décadas após a conclusão da construção. A fluência do betão — a deformação gradual sob carga sustentada — adiciona outro componente de movimento de longo prazo.

A selagem de juntas de dilatação em edifícios de grande porte deve ser concebida não apenas para o ciclo térmico anual, mas para a acumulação de assentamento diferencial ao longo da vida útil da estrutura. A Membriko incorpora esta componente no cálculo de dimensionamento das juntas, solicitando sempre dados geotécnicos ou estimativas de assentamento quando disponíveis.

---

## Por Que o EPDM É a Resposta da Engenharia

A selagem de juntas de dilatação com materiais não-elastoméricos é uma solução temporária. Os factos são incontestáveis: os vedantes de polissulfureto e poliuretano têm vidas úteis de 10 a 20 anos nas condições climáticas portuguesas. Os perfis de PVC plastificado perdem os seus plastificantes por lixiviação ao longo do tempo, tornando-se quebradiços. As coberturas metálicas corroem, vibram, e têm capacidades de movimento limitadas pela geometria das suas dobradiças.

A Membriko especifica EPDM porque os dados suportam a escolha, e porque os mecanismos de degradação que destroem os alternativos não existem no EPDM.

### Elongação: o Parâmetro Definidor

A elongação na rotura é a propriedade física que determina a capacidade de movimento de um vedante de junta. O EPDM vulcanizado atinge 300 a 500% de elongação na rotura, conforme o grau de formulação. Com um factor de segurança de engenharia adequado, este valor traduz-se numa capacidade de trabalho de ±25% da largura nominal da junta — o mais elevado de qualquer sistema de selagem comercial.

Comparativamente: os vedantes de polissulfureto trabalham a ±12,5% da largura da junta; os vedantes de poliuretano a ±20%; os perfis de neoprene a ±20%; os perfis de PVC a ±15%. Para uma junta de 50 mm de largura:

- EPDM (Membriko): acomoda ±12,5 mm de movimento — amplitude total de 25 mm
- Poliuretano: acomoda ±10 mm — amplitude total de 20 mm
- Polissulfureto: acomoda ±6,25 mm — amplitude total de 12,5 mm

Esta diferença não é académica. Uma junta de dilatação num edifício no interior de Portugal — onde a gama de temperatura efectiva da estrutura pode exceder 80°C — pode exigir 20 a 25 mm de movimento num elemento de 30 metros. Um vedante de polissulfureto instalado nesta junta está subdimensionado por um factor de dois. O EPDM é a única solução dentro dos sistemas de selagem de membrana que acomoda este movimento com margem de segurança adequada.

### Recuperação Elástica: o Teste da Deformação Permanente

A capacidade de movimento de um vedante não é apenas uma propriedade instantânea — é uma propriedade que deve manter-se ao longo de décadas de ciclagem. O parâmetro que mede isto é o compression set: a deformação permanente que um material retém após ter sido comprimido durante um período de tempo definido.

Para o EPDM, o compression set após 22 horas a 70°C é inferior a 15% (EN ISO 815-1). Isto significa que, após uma compressão total em condições de temperatura elevada — simulando o fecho máximo da junta num dia de Verão quente — o EPDM regressa a mais de 85% da sua dimensão original. Para vedantes de polissulfureto nas mesmas condições, o compression set é de 25 a 40%. Ao fim de 20 anos de ciclos de abertura e fecho, o vedante de polissulfureto já não preenche o gap na posição de máxima abertura — a junta está aberta.

### Ausência de Plastificantes: a Vantagem Estrutural do EPDM

O EPDM não contém plastificantes. A sua flexibilidade é uma propriedade intrínseca da rede de borracha vulcanizada — não um aditivo que pode ser adicionado em fábrica e removido pelo ambiente ao longo do tempo. Esta distinção é crítica para a longevidade em clima português.

Os perfis de PVC e de neoprene dependem de plastificantes para atingir a flexibilidade necessária nas temperaturas operacionais. A temperaturas de superfície de 60 a 80°C — valores normais para juntas em coberturas e pavimentos expostos no Verão português — a migração de plastificantes acelera. Em ambientes com radiação UV elevada, o processo é ainda mais rápido. Ao fim de 15 a 20 anos, perfis de PVC e de neoprene podem ter perdido 20 a 40% do seu conteúdo em plastificantes, tornando-se rígidos e incapazes de acompanhar o movimento da junta.

O EPDM mantém a sua flexibilidade durante toda a sua vida útil porque não tem plastificante para perder. A Membriko instalou membrana EPDM em condições climáticas equivalentes a Portugal há mais de 30 anos, e os dados de ensaio de amostras de campo confirmam que as propriedades mecânicas se mantêm dentro dos requisitos da EN 13956 após três décadas de serviço.

### Resistência Química às Condições das Juntas

As juntas de dilatação em contextos de infraestrutura estão expostas a agressivos químicos específicos que os materiais de selagem convencionais não toleram bem:

**Sais de degelo:** nas regiões do interior de Portugal — Trás-os-Montes, Beira Alta, Serra da Estrela — os pavimentos e pontes são tratados com cloreto de sódio e cloreto de cálcio em episódios de gelo. Estes sais concentram-se nas juntas por drenagem preferencial. O EPDM é quimicamente inerte a soluções de cloreto em todas as concentrações relevantes para o degelo de estradas. Os vedantes de polissulfureto podem sofrer ataque químico de iões cloreto concentrados ao longo do tempo.

**Águas residuais e efluentes:** em juntas de dilatação em sistemas de drenagem, viadutos sobre linhas de água, ou estruturas em contacto com solos contaminados, o EPDM mantém a sua resistência química à vasta maioria dos efluentes típicos. A resistência específica a contaminantes particulares deve ser verificada com o fabricante antes da especificação.

**Alcalinidade do betão:** a solução de poros do betão tem um pH de 12 a 13. Muitos materiais de selagem poliméricos sofrem hidrólise alcalina quando em contacto prolongado com betão húmido. O EPDM é estável em pH elevado, mantendo a adesão e as propriedades mecânicas em contacto permanente com betão húmido.

---

## Tipos de Juntas: Onde o EPDM é Aplicado

A Membriko executa impermeabilização de juntas de dilatação em quatro categorias de aplicação, cada uma com requisitos técnicos específicos.

### Juntas de Dilatação em Edifícios

Os edifícios de grande porte — blocos residenciais com comprimento superior a 40 metros, edifícios comerciais com asa em L ou em U, estruturas com transição entre zonas de fundação diferentes — requerem juntas de dilatação verticais que separam a estrutura em blocos independentes. Em planta, estas juntas atravessam o edifício de fundação a cobertura, passando por pisos, paredes e, inevitavelmente, pelo elemento de impermeabilização: a cobertura.

Na cobertura, a junta de dilatação é o ponto de máxima vulnerabilidade do sistema de impermeabilização. A largura típica é de 20 a 50 mm; o movimento é predominantemente térmico, com componente de assentamento diferencial em edifícios de grande porte ou com fundações mistas. A Membriko impermeabiliza estas juntas com membrana EPDM em loop — uma ansa de membrana centrada sobre o gap da junta, com reserva de movimento calculada para a gama de deslocamento de projecto — integrada com o sistema de impermeabilização da cobertura envolvente.

### Juntas de Pontes e Infraestrutura Civil

As pontes são os elementos de infraestrutura que mais exigem da selagem de juntas de dilatação. Três forças actuam simultaneamente: dilatação térmica do tabuleiro (que pode atingir 30 a 50 mm em pontes de médio vão no interior de Portugal), carga de tráfego (que provoca deflexão dinâmica do vão), e acção sísmica (que induz deslocamentos relativos entre tramos adjacentes ou entre tabuleiro e encontro).

Para juntas de pontes com tráfego ligeiro e moderado, a Membriko especifica perfis de EPDM pré-fabricados tipo dumbbell ou membrane-type, dimensionados para o movimento de projecto com factor de segurança de 2:1. Para pontes com tráfego pesado onde os perfis de EPDM não estão certificados para as cargas axiais, a Membriko avalia sistemas mistos — estrutura metálica com selagem EPDM na zona de vedação — e documenta a selecção no relatório de projecto.

### Juntas em Pavimentos e Pisos

As lajes de betão em contacto com o terreno — pavimentos industriais, parques de estacionamento, praças e espaços exteriores — são divididas em painéis por juntas de dilatação e juntas de retracção. A impermeabilização destas juntas é crítica nos pavimentos de pisos subterrâneos (onde a infiltração de água afecta estruturas subjacentes) e em pavimentos exteriores expostos (onde o ciclo gelo-degelo exige um material que não fragmente).

A Membriko utiliza perfis de EPDM de gland para juntas em pavimentos transitáveis, com acabamento à face do pavimento e classificação para carga pedonal ou de veículos ligeiros. Para juntas em pavimentos não-transitáveis (coberturas acessíveis, terraços técnicos), a solução é a membrana EPDM em loop, idêntica à aplicação em coberturas planas.

### Juntas de Dilatação em Coberturas e Terraços

As coberturas planas de grande área — pavilhões industriais, centros comerciais, armazéns logísticos — requerem juntas de dilatação quando a dimensão em planta excede 25 a 30 metros em qualquer direcção. Sem juntas, a expansão térmica da cobertura cria tensões que se concentram na ligação entre a membrana e os elementos de terminação (muretes, gárgulas, passagens de tubagem), causando o arrancamento progressivo da impermeabilização.

Nas coberturas, as juntas de dilatação estão sujeitas às maiores amplitudes de temperatura de toda a estrutura. As superfícies escuras de coberturas planas no Alentejo e no Algarve atingem regularmente 75 a 85°C em Julho e Agosto. As mesmas superfícies podem estar próximas de 0°C numa noite de Fevereiro. Esta amplitude — 80 a 85°C ao longo de um ano — produz movimentos de junta significativos mesmo em coberturas de dimensão moderada. Uma cobertura de 30 metros de comprimento em betão pode mover-se 25 mm entre os extremos térmicos sazonais. A Membriko dimensiona as juntas de cobertura com reserva de movimento de ±30% para acomodar a incerteza nos dados de temperatura de superfície.

---

## Capacidade de Movimento: ±25% Explicado em Engenharia

A especificação ±25% de capacidade de movimento é o parâmetro que mais distingue o EPDM de todos os vedantes alternativos. Mas o que significa exactamente, e como é que se traduz num sistema de junta real?

**A definição de trabalho:**
Numa junta de 50 mm de largura nominal, selada com EPDM dimensionado para ±25% de movimento:
- Posição de instalação (nominal): junta com 50 mm de largura — o vedante está no estado neutro
- Máxima abertura (temperatura mínima): junta com 62,5 mm de largura — o EPDM está em extensão de 12,5 mm
- Máximo fecho (temperatura máxima): junta com 37,5 mm de largura — o EPDM está em compressão de 12,5 mm
- Amplitude total de movimento: 25 mm

**A margem de segurança:**
Com elongação na rotura de 400% e capacidade de trabalho de ±25%, o factor de segurança efectivo é de 8:1 no estado de extensão máxima. Esta margem é necessária porque o movimento de junta não é uniformemente distribuído ao longo de todo o comprimento — existem concentrações de tensão nos cantos, nas intersecções com outras juntas, e nas transições entre materiais de substrato diferentes. A Membriko dimensiona para a capacidade nominal com a certeza de que as concentrações locais não provocam a rotura.

**Quando a largura da junta deve ser aumentada:**
Se o cálculo de movimento térmico mostrar que o deslocamento total excede 25% da largura da junta existente, a Membriko recomenda: (1) alargar a junta para restaurar a margem de segurança de ±25% — a solução preferida quando é estruturalmente viável — ou (2) especificar um perfil pré-fabricado de grau sísmico com capacidade de ±40 a 50%, para juntas onde a modificação da largura não é possível.

---

## Técnicas de Instalação

A instalação de vedação de juntas de dilatação com EPDM requer um conjunto de competências técnicas distintas das da impermeabilização de superfícies contínuas. A preparação das faces da junta, o dimensionamento da reserva de movimento, a execução dos cantos e intersecções, e o teste pós-instalação são operações que exigem formação específica. A Membriko forma os seus técnicos especificamente para a execução de juntas — não apenas para a aplicação de membrana em superfícies planas.

### Método de Ansa em Membrana EPDM

O método mais versátil para juntas de cobertura, terraços e juntas abaixo do nível do solo. A execução segue esta sequência:

**1. Preparação das faces da junta:** rectificação ou jateamento das faces de betão até obter uma superfície sã, sem pó, com resistência de arranque superior a 0,5 N/mm². Remoção de qualquer vedante existente, incluindo resíduos de adesivo ou primer incompatível. Limpeza com ar comprimido.

**2. Primer:** aplicação de primer EPDM nas faces da junta e na superfície de substrato adjacente, com a largura de colagem prevista (mínimo 100 mm de cada lado da junta). Tempo de flash-off conforme instruções do fabricante — crítico para a resistência de adesão.

**3. Colagem dos bordos da membrana:** a membrana EPDM é colada em cada face da junta, com largura de colagem de 100 a 200 mm por lado, dependendo da dimensão da junta e do movimento de projecto. A zona de colagem deve estar perfeitamente plana e sem bolhas de ar. O EPDM não é colado na zona central — o gap da junta e a ansa não são fixos à superfície.

**4. Formação da ansa:** a membrana que atravessa a junta é dobrada numa ansa (loop) com profundidade calculada — a profundidade da ansa deve ser igual ao dobro do movimento máximo de extensão da junta. Para uma junta com ±25% de movimento numa largura de 50 mm (extensão máxima 12,5 mm), a profundidade da ansa deve ser de pelo menos 25 mm. A ansa é centrada sobre o gap da junta.

**5. Tira de cobertura:** uma segunda tira de EPDM é colada sobre toda a montagem — bordos fixos ao substrato de cada lado, zona central (sobre a ansa) não colada — para protecção UV e vedação secundária.

**6. Terminations e cantos:** todos os pontos de mudança de direcção recebem peças moldadas de EPDM, fabricadas em fábrica com a geometria exacta do canto. As peças de canto em EPDM moldado são superiores às peças cortadas em campo: as soldaduras ou colagens em campo em zona de canto são a causa mais frequente de falha precoce em sistemas de junta.

**7. Teste de movimento:** após a cura completa da colagem, o pessoal técnico da Membriko simula fisicamente o movimento de abertura e fecho da junta — abrindo manualmente a ansa à sua extensão máxima de projecto — para verificar que a instalação acomoda o movimento sem tensão na colagem ou tensão na membrana.

### Método de Perfil Pré-Fabricado

Para juntas em pavimentos, fachadas e aplicações de infraestrutura onde um perfil extrudado é a solução técnica adequada, a Membriko aplica perfis de EPDM pré-fabricados conforme o seguinte processo:

**1. Selecção do perfil:** o perfil é seleccionado com base na largura nominal da junta, na amplitude de movimento de projecto, na carga (pedonal, veículos ligeiros, veículos pesados), e na exposição ambiental. A Membriko mantém uma gama de perfis de dumbbell (centre-bulb), gland e perfis sísmicos de grau superior.

**2. Preparação da ranhura de ancoragem:** onde a estrutura não tem a ranhura de ancoragem pré-formada, a Membriko executa o corte mecânico com rebarbadora de precisão, garantindo que a geometria da ranhura corresponde exactamente ao perfil seleccionado. Uma ranhura mal formada é a causa mais comum de pull-out prematuro do perfil.

**3. Primer e colagem das flaps:** as flaps (abas) de ancoragem do perfil são coladas às faces da junta com adesivo de contacto EPDM ou adesivo de epóxi de dois componentes, dependendo do nível de exigência mecânica. Em juntas com movimento elevado ou carga dinâmica, as flaps são adicionalmente ancoradas por barra de terminação metálica e parafusos de expansão.

**4. Controlo dimensional:** após a instalação, a posição do perfil é verificada com gabarito: o perfil deve estar centrado sobre o gap da junta com tolerância de ±5 mm; as flaps devem estar totalmente aderidas sem levantamento ou bolha de ar; o bolbo central deve estar livre de tensão na posição nominal da junta.

### Método de Vedação com Fundo de Junta

Em juntas de geometria irregular — juntas existentes onde a largura varia ao longo do comprimento, juntas com faces de betão danificadas ou não-paralelas — a Membriko utiliza um sistema que combina backer rod de polietileno expandido com membrana EPDM colada sobre a face:

**1. Inserção do backer rod:** o backer rod é inserido à profundidade calculada para criar uma superfície de suporte da membrana na posição correcta. O diâmetro do backer rod deve ser 25% superior à largura da junta para garantir compressão adequada e manter a posição.

**2. Colagem da membrana:** a membrana EPDM é colada às faces da junta de cada lado, com largura de colagem suficiente para garantir a resistência ao arranque. A membrana cobre o backer rod sem ser colada a ele — a zona sobre o backer rod é a reserva de movimento.

**3. Aplicação de vedante de bordo:** o bordo da membrana EPDM é selado com vedante de poliuretano compatível com EPDM (testado e aprovado pela Membriko) para evitar infiltração de água por capilaridade sob a membrana na zona de colagem.

---

## Perfis EPDM Pré-Fabricados: Famílias de Produto

Os perfis de EPDM pré-fabricados são peças extrudadas ou moldadas em fábrica, desenhadas para um espectro de aplicações específicas. A Membriko trabalha com fornecedores europeus certificados — todos os produtos com marcação CE e documentação de desempenho conforme EN 13956 — e selecciona o perfil adequado a cada aplicação com base nos dados de projecto.

### Perfis Centre-Bulb (Dumbbell)

A família mais versátil e a mais utilizada em construção de edifícios. O perfil tem duas flaps planas de ancoragem ligadas por um bolbo central que funciona como reservatório de material: quando a junta abre, o bolbo estende-se; quando a junta fecha, o bolbo comprime-se. A geometria do bolbo é dimensionada para a amplitude de movimento especificada — bolbos maiores para maior movimento, bolbos menores para juntas com movimento reduzido e largura estreita.

A Membriko oferece perfis centre-bulb para juntas de 20 a 150 mm de largura nominal, com capacidade de movimento de ±25% em configuração padrão e ±35% em configuração de alto desempenho. A vida útil prevista em condições climáticas portuguesas é de 40 a 50 anos, baseada em dados de campo de instalações europeias em climas de temperatura e UV equivalentes.

### Perfis de Gland (Trafficáveis)

Os perfis de gland são instalados à face do pavimento, num canal pré-formado ou cortado na laje. A superfície superior do perfil é plana ou ligeiramente côncava, compatível com tráfego pedonal e de veículos ligeiros. Versões com estrutura de alumínio enquadrada estão disponíveis para tráfego de veículos pesados em parques de estacionamento e armazéns logísticos.

A Membriko especifica perfis de gland de EPDM para juntas em pavimentos acessíveis — coberturas de estacionamento em laje, praças e espaços públicos pavimentados, pisos industriais. O EPDM trafficável tem Shore A de 60 a 70 — firme o suficiente para resistir ao desgaste de tráfego, mas elástico o suficiente para acompanhar o movimento de junta de ±20%.

### Perfis Waterstop (Abaixo do Nível do Solo)

Os perfis waterstop são fundidos no betão durante a betonagem — a flap de ancoragem fica embebida em cada elemento de betão, criando uma barreira de impermeabilização que não depende de adesão à superfície mas da ligação mecânica ao betão. São a solução preferida para:

- Juntas de base de piscinas de betão
- Juntas de paredes de cave com nível freático elevado
- Juntas de estruturas de contenção e túneis
- Qualquer junta sujeita a pressão hidrostática na face negativa (lado oposto à instalação)

A formulação especial de EPDM para waterstop tem resistência à alcalinidade do betão comprovada para 50 anos de serviço, baseada em dados de ensaio de imersão acelerada em solução de hidróxido de cálcio saturado.

### Perfis de Grau Sísmico

Para juntas em estruturas nas zonas sísmicas 1 e 2 da NP EN 1998-1 — que incluem Lisboa, Setúbal, o Algarve, e o baixo Alentejo litoral — a Membriko especifica perfis de grau sísmico com capacidade de movimento combinado: ±40 a 50% de abertura/fecho simultâneos com ±20% de movimento de corte (translação paralela à junta). Este requisito de movimento combinado distingue as juntas sísmicas de todas as outras — e é o requisito que os vedantes convencionais não conseguem satisfazer.

Os perfis sísmicos têm sido ensaiados conforme EN 1337 para deslocamento combinado sob cargas cíclicas simulando o espectro de resposta sísmica de projecto. A Membriko disponibiliza os relatórios de ensaio dos perfis sísmicos a engenheiros estruturais que os solicitem para verificação de projecto.

---

## EPDM vs Sistemas Alternativos de Vedação de Juntas

A selecção do sistema de vedação de juntas de dilatação é uma decisão de engenharia — não uma decisão de custo inicial. A Membriko apresenta as comparações seguintes como informação técnica objectiva, não como argumentação comercial. O objectivo é dar ao projectista e ao dono de obra os dados de que necessita para tomar uma decisão informada.

### EPDM vs Vedantes de Polissulfureto

Os vedantes de polissulfureto foram durante décadas o standard da indústria para juntas de fachada e cobertura em Portugal. A sua resistência à UV e às intempéries é razoável para um sealant de dois componentes. As suas limitações técnicas para juntas de dilatação são fundamentais:

**Capacidade de movimento:** ±12,5% da largura da junta — metade da capacidade do EPDM. Uma junta com movimento de projecto de ±20% (valor comum em edifícios no interior de Portugal) está fora do alcance do polissulfureto, que irá fracturar prematuramente.

**Vida útil em Portugal:** 10 a 20 anos, limitada pela degradação UV da superfície e pela perda de adesão às faces de betão por envelhecimento do adesivo. A Membriko encontra regularmente juntas de polissulfureto instaladas há 12 a 15 anos que apresentam debonding parcial ou total — a selagem visual parece intacta mas a junta está aberta nas zonas críticas.

**Custo do ciclo de vida:** o custo de substituição de polissulfureto a cada 10 a 20 anos — removendo o vedante existente, preparando as faces, instalando e testando o novo vedante — é significativamente superior ao custo de uma instalação única de EPDM com vida útil de 50 anos.

### EPDM vs Coberturas Metálicas

As coberturas metálicas (chapas de alumínio ou aço inox anodizado, com dobradiça central sobre o gap da junta) são a solução tradicional para juntas em coberturas de grande porte e em pontes de tráfego pesado. As suas vantagens são a resistência mecânica e a capacidade de ser inspeccionada visualmente. As suas limitações:

**Corrosão:** em ambientes costeiros — toda a faixa litoral portuguesa — a corrosão de coberturas de alumínio e de parafusos de fixação é acelerada pela salinidade atmosférica. As coberturas metálicas em ambientes costeiros podem requerer substituição após 15 a 25 anos, dependendo do grau de liga e do tratamento superficial.

**Ponte térmica:** as coberturas metálicas conduzem calor e frio. Em coberturas com isolamento térmico, uma chapa metálica que atravessa a junta cria uma ponte térmica que compromete a performance energética do sistema e pode causar condensação intersticial.

**Ruído:** em juntas de pavimento com tráfego pesado, as coberturas metálicas vibram com a passagem de veículos, produzindo ruído e acelerando o desgaste das fixações. Em ambientes urbanos, este ruído é uma fonte de reclamação recorrente.

O EPDM não corroe, não conduz calor de forma significativa, e não vibra. Para a maioria das aplicações em edifícios e infraestrutura de tráfego ligeiro, o EPDM é a solução tecnicamente superior. Para juntas de pontes com tráfego pesado onde os perfis de EPDM não estão certificados para as cargas axiais, a Membriko avalia caso a caso e documenta a análise de selecção.

### EPDM vs Perfis de PVC e Neoprene

Os perfis de PVC plastificado e os perfis de neoprene foram amplamente utilizados em juntas de edifícios e de infraestrutura durante as décadas de 1970 a 2000. As suas limitações para aplicações em clima português são hoje bem documentadas:

**PVC:** perda de plastificantes por lixiviação em ambientes de temperatura elevada e UV elevado. Após 15 a 20 anos em condições típicas do interior alentejano, perfis de PVC podem ter perdido 20 a 40% do seu conteúdo em plastificantes, tornando-se quebradiços. A rotura é súbita — o perfil fissurase ao longo do bolbo central — e é frequentemente descoberta apenas quando já existe infiltração activa.

**Neoprene:** melhor resistência UV do que o PVC, mas com susceptibilidade ao ozono superior à do EPDM. O ozono troposférico, em concentrações elevadas em áreas urbanas e junto a vias de grande tráfego, ataca a superfície do neoprene, produzindo microfissuras que comprometem a capacidade de vedação a longo prazo. Em zonas de alta densidade de tráfego — auto-estradas, pontes urbanas, parques de estacionamento em centres comerciais — o ataque do ozono ao neoprene é um mecanismo de degradação relevante.

O EPDM tem resistência ao ozono sem cracking confirmada a 100 pphm (EN 1844), muito acima das concentrações ambientais máximas em Portugal (tipicamente 40 a 80 ppb = 0,04 a 0,08 pphm em áreas urbanas).

---

## Dimensionamento para o Movimento: a Abordagem da Membriko

A Membriko não especifica sistemas de vedação de juntas sem um processo de dimensionamento documentado. O nosso processo tem cinco etapas, todas documentadas no relatório de projecto entregue ao cliente antes do início dos trabalhos.

### Etapa 1: Quantificação do Movimento de Projecto

O cálculo do movimento de projecto integra três componentes:

**Componente térmica:** calculada com base no coeficiente de dilatação do material estrutural (betão armado: 10 × 10⁻⁶/°C; aço: 12 × 10⁻⁶/°C), o comprimento do elemento entre juntas, e a gama de temperatura efectiva para a localização geográfica do projecto. Os dados de temperatura são retirados dos normais climatológicos do IPMA para a estação meteorológica mais próxima, corrigidos para temperatura de superfície da estrutura com base na orientação, cor de superfície e exposição solar.

**Componente sísmica:** onde aplicável (zonas sísmicas 1 e 2 da NP EN 1998-1), o deslocamento sísmico de projecto é calculado conforme o método simplificado do Eurocódigo 8 ou obtido do engenheiro estrutural responsável pelo projecto.

**Componente de assentamento diferencial:** para edifícios de grande porte, pontes com fundações em solos distintos, e estruturas com histórico de assentamento, a Membriko solicita dados geotécnicos ou estimativas do engenheiro geotécnico. Em estruturas existentes, o registo histórico de movimento da junta (se disponível) é o dado mais fiável.

### Etapa 2: Verificação da Geometria da Junta Existente

A largura da junta existente é medida em múltiplos pontos ao longo do comprimento, para identificar variações que possam indicar movimento já ocorrido ou execução não-uniforme. Em juntas existentes, a relação entre a largura actual e a largura original de projecto (quando conhecida) fornece informação sobre o estado de movimento da estrutura.

### Etapa 3: Selecção do Sistema

Com o movimento de projecto calculado e a geometria verificada, a Membriko selecciona:
- O tipo de sistema (membrana em loop, perfil pré-fabricado, ou vedação com fundo de junta)
- O produto específico da gama aprovada, com documentação de desempenho verificada
- A dimensão do loop ou o perfil de bolbo que acomoda o movimento com o factor de segurança adequado

Todos os produtos que a Membriko especifica têm marcação CE conforme EN 13956 (membranas) ou EN 1337 (perfis estruturais), ou LNEC DTA para produtos com aprovação técnica nacional.

### Etapa 4: Pormenorização de Cantos e Intersecções

O ponto mais crítico de qualquer sistema de junta de dilatação não é a zona corrente — é o canto. Onde uma junta muda de direcção (de horizontal para vertical, de parede para laje, de cobertura para murete), o sistema de vedação deve fazer a transição sem comprometer a integridade do conjunto. A Membriko utiliza exclusivamente peças moldadas de EPDM para estes pontos — cantos de caixa, peças em T, transições de ângulo — porque as geometrias de transição cortadas em campo são a causa mais frequente de falhas precoces em sistemas de junta.

### Etapa 5: Verificação Pós-Instalação

Antes de qualquer certificação ou emissão de garantia, a Membriko executa:
- Ensaio de puxão (pull test) em zonas de colagem da membrana — mínimo 0,3 N/mm²
- Simulação física do movimento de junta: abertura manual da ansa à extensão máxima de projecto
- Teste de estanqueidade: ponding para juntas horizontais acessíveis; ensaio de pressão de água para juntas abaixo do nível do solo
- Registo fotográfico completo de cada secção da junta, antes e após a instalação

---

## Especificações Técnicas

A tabela seguinte compila as propriedades técnicas das membranas e perfis EPDM que a Membriko especifica para impermeabilização de juntas de dilatação. Todos os valores são mínimos de especificação — os produtos que a Membriko fornece excede tipicamente estes valores.

**Membrana EPDM para Juntas — Propriedades Técnicas:**

| Propriedade | Grau Standard | Grau Junta/Sísmico | Método de Ensaio |
|---|---|---|---|
| Espessura | 1,2 / 1,5 / 2,0 mm | 2,0 / 3,0 mm | EN 1849-2 |
| Resistência à tracção | ≥ 9 N/mm² | ≥ 9 N/mm² | EN 12311-2 |
| Elongação na rotura | ≥ 300% | ≥ 400% | EN 12311-2 |
| Capacidade de trabalho | ±25% largura junta | ±35-50% largura junta | Dimensionamento |
| Temperatura de serviço | -45°C a +150°C | -45°C a +150°C | — |
| Compression set (70°C, 22h) | < 15% | < 10% | EN ISO 815-1 |
| Resistência ao rasgamento | ≥ 30 N/mm | ≥ 40 N/mm | EN 12310-1 |
| Resistência ao ozono | Sem fissura a 100 pphm | Sem fissura a 100 pphm | EN 1844 |
| Absorção de água | < 1% | < 1% | ASTM D471 |
| Classe de fogo | Classe E | Classe E | EN 13501-1 |
| Norma de produto | EN 13956 | EN 13956 | — |

**Perfis de EPDM Pré-Fabricados — Parâmetros de Selecção:**

| Tipo de Perfil | Largura de Junta | Capacidade de Movimento | Carga Admissível |
|---|---|---|---|
| Centre-bulb standard | 20-100 mm | ±25% | Pedonal |
| Centre-bulb alto desempenho | 50-200 mm | ±35% | Pedonal + veículo ligeiro |
| Gland trafficável | 20-80 mm | ±20% | Veículo ligeiro |
| Gland com frame metálico | 40-150 mm | ±15% | Veículo pesado |
| Waterstop embutido | 20-50 mm | ±20% | Pressão hidrostática |
| Perfil sísmico | 50-200 mm | ±40-50% (combinado) | Pedonal + estrutural |

---

## Manutenção e Performance a Longo Prazo

Uma das maiores vantagens do EPDM em relação aos vedantes líquidos e perfis de PVC é a sua manutenabilidade. O EPDM pode ser inspeccionado visualmente, pode ser reparado por colagem de patch em caso de dano localizado, e não requer substituição periódica como os vedantes de polissulfureto.

### Programa de Inspecção Anual

A Membriko recomenda inspecção visual anual das juntas de dilatação impermeabilizadas com EPDM, cobrindo:

**Verificação visual:** presença de acumulação de detritos na zona da junta (que pode restringir o movimento e aumentar as tensões na membrana); sinais de punctura mecânica ou dano por terceiros (instalação de equipamentos, obras posteriores); verificação da ansa ou do bolbo do perfil — o perfil deve estar centrado e sem deformação permanente visível; verificação dos bordos de colagem da membrana — sem levantamento, sem fissura, sem destacamento.

**Limpeza:** remoção de detritos, folhas secas, e sedimentos da zona da junta. Em juntas de pavimento, limpeza do canal com água sob pressão para evitar entupimento do sistema de drenagem associado.

### Inspecção Periódica (5 em 5 Anos)

Cada 5 anos, a Membriko oferece inspecção técnica aprofundada que inclui:
- Ensaio de puxão em zonas de colagem (pull test) para verificar que a resistência de adesão se mantém
- Teste de movimento: abertura física da ansa ou do bolbo à extensão máxima de projecto
- Avaliação de compression set: comparação da dimensão actual do bolbo com a dimensão original registada no relatório de instalação
- Registo fotográfico comparativo com o arquivo de instalação

### Reparação Localizada de EPDM

Em caso de dano mecânico localizado — punctura por objecto pontiagudo, corte por equipamento de construção de obras posteriores, rasgamento em zona de canto — o EPDM pode ser reparado por:

1. Limpeza e preparação da zona danificada
2. Aplicação de patch de EPDM com primer e seam tape de EPDM de dupla face
3. Pressionamento e cura conforme tempo especificado pelo fabricante
4. Teste de estanqueidade localizado antes de aceitar a reparação

Esta reparação localizada não requer a remoção do sistema de junta existente — uma vantagem fundamental em relação a vedantes de polissulfureto e poliuretano, que requerem remoção total antes de qualquer reapplicação eficaz.

---

## Dados Climáticos Portugueses e Dimensionamento de Juntas

A Membriko dimensiona todos os sistemas de juntas de dilatação com base nos dados climáticos específicos da localização do projecto — não com base em valores genéricos europeus que sub-representam as condições reais do território continental português.

### Gamas de Temperatura por Zona Climática

Os valores seguintes são baseados nos normais climatológicos do IPMA (1991-2020) e em medições de temperatura de superfície de estruturas em projectos Membriko:

**Lisboa e Área Metropolitana:**
- Temperatura ambiente mínima: 3°C (mínimas absolutas registadas: -4°C)
- Temperatura ambiente máxima: 37°C (máximas absolutas: 44°C)
- Temperatura de superfície de betão: -2°C a 65°C (estimativa com orientação sul, cor escura)
- Movimento térmico calculado para 30 m de betão: 20 mm

**Porto e Litoral Norte:**
- Temperatura ambiente mínima: 1°C (mínimas absolutas: -5°C)
- Temperatura ambiente máxima: 36°C (máximas absolutas: 42°C)
- Temperatura de superfície de betão: -4°C a 58°C
- Movimento térmico calculado para 30 m de betão: 18 mm

**Évora, Portalegre e Alentejo Interior:**
- Temperatura ambiente mínima: -5°C (mínimas absolutas: -12°C)
- Temperatura ambiente máxima: 40°C (máximas absolutas: 47°C)
- Temperatura de superfície de betão: -8°C a 75°C (superfícies escuras expostas a sul)
- Movimento térmico calculado para 30 m de betão: 25 mm
